Repository: saraawan2588-bit/M-Alloy-CAL

# M-Alloy-CAL

A browser-based master-alloy and charge calculator built with Python and Streamlit.

## Current prototype

The guided workflow includes a starter set of registered aluminium casting alloy records:
- 3xx.x: A356.0, 356.0, 319.0
- 4xx.x: B413.0, 443.0
- 5xx.x: 535.0

The calculator's **addition-element selector contains all 118 chemical elements**, including modifiers and microalloying elements such as Sr, Na, Sb, P, B, Ti, Zr and rare-earth elements. The operator selects the elements to balance, then enters target concentration, base-metal assay and supplier-certified master-alloy assays. This does not mean every element is suitable for aluminium foundry use or is available as a master alloy.

The alloy series follow the Aluminum Association cast-alloy designation system. This is **not yet a complete catalogue of every registered casting alloy**. In particular, 2xx.x, 7xx.x, 8xx.x, 9xx.x, and additional 1xx.x / 3xx.x / 4xx.x / 5xx.x grades still need to be added and checked.

## Run locally

Requires Python 3.9 or newer.

```powershell
py -m venv .venv
.\.venv\Scripts\Activate.ps1
python -m pip install -r requirements.txt
python -m streamlit run app.py
```

Run the calculation-engine tests:

```powershell
python -m unittest discover -s tests -v
```

## Units and precision

- Charge masses are displayed in **kg**, rounded to 0.01 kg for readability.
- Composition values are entered in **wt.%**.
- Low-level elements not present in the selected grade's main chemistry table use four decimal places in input fields.
- 1 wt.% = 10,000 ppm. Convert ppm to wt.% before entry.
- The calculation engine retains full floating-point precision internally; displayed rounding does not change the calculation.
- Always use plant-approved weighing increments and validated process recoveries.

## Operator guidance and warnings

The application contains four tabs: Charge calculator, Frequently asked questions, Warnings, and Calculation audit. The interface uses a right-aligned text navigation bar, a foundry-themed photographic header, and a theme-aware layout. The latest calculation can be exported as a PDF report containing the selected alloy and process route, calculation mode, batch size, controlled elements, target and base assays, master-alloy assays, process yield/recoveries where applicable, charge quantities, and calculated chemistry. Bug reports can be sent to temporarymail09871234@gmail.com. The audit tab documents the mass-balance equations, defines symbols and units, gives a worked Al–50Si example, independently reconstructs the latest result from its charge masses, and provides links to standards and technical references.

The current solver requires at least as many master alloys as controlled elements and searches exact square subsets. It may reject a blend if no non-negative, compositionally independent solution is available. A mathematically feasible result is not necessarily a metallurgically suitable treatment.

## Data sources and standard links

The starter chemistry entries are transcribed from The Aluminum Association's *Designations and Chemical Composition Limits for Aluminum Alloys in the Form of Castings and Ingot* (Pink Sheets, revised August 2025):
https://www.aluminum.org/sites/default/files/2025-10/Pink%20Sheets%202025.pdf

The Pink Sheets are a registration record maintained by The Aluminum Association. **They are not ASTM standards.** The UI links to ASTM's official catalogue pages for the product route selected:

- [ASTM B26/B26M-25 — Aluminum-Alloy Sand Castings](https://store.astm.org/b0026_b0026m-25.html)
- [ASTM B108/B108M-25 — Aluminum-Alloy Permanent Mold Castings](https://store.astm.org/b0108_b0108m-25.html)
- [ASTM B85/B85M-25 — Aluminum-Alloy Die Castings](https://store.astm.org/b0085_b0085m-25.html)
- [ASTM B179-26 — Aluminum Alloys in Ingot and Molten Forms](https://store.astm.org/b0179-26.html)

These links open ASTM's official catalogue pages; the full standards may require purchase or authorized access. The current database entries are **not ASTM-verified**. Confirm the exact grade, process route, edition, full table, footnotes, trace elements, mechanical properties, sampling, testing, and purchaser/producer requirements against the applicable standard.

## Calculation model and limitations

For a final batch mass `M`, base-metal composition `b_j`, target composition `t_j`, and selected master-alloy compositions `a_ij`, the engine solves:

```
sum_i m_i (a_ij - b_j) = M (t_j - b_j)
```

Compositions are wt.% and masses are kg. The engine searches exact square subsets of the selected master alloys and accepts a non-negative solution that leaves non-negative base metal. If no exact feasible combination exists, it reports an error.

The current model does not account for element recovery, oxidation, fading, dross/slag losses, melt loss, evaporation, charge contamination, unentered trace elements, assay uncertainty, or economic optimization.

File: data/aluminium_cast_alloys.json
{
  "database_title": "M-Alloy-CAL Aluminium Casting Alloy Starter Database",
  "database_version": "0.2.0",
  "status": "starter_reference_data_not_yet_certified_against_current_astm_text",
  "composition_unit": "wt.%",
  "data_sources": [
    {
      "source_id": "AA_PINK_2025",
      "publisher": "The Aluminum Association",
      "document": "Designations and Chemical Composition Limits for Aluminum Alloys in the Form of Castings and Ingot (Pink Sheets)",
      "revision": "August 2025",
      "url": "https://www.aluminum.org/sites/default/files/2025-10/Pink%20Sheets%202025.pdf",
      "note": "Public registration record for AA casting/ingot alloy designations. This is not an ASTM specification and does not replace the applicable ASTM product specification."
    },
    {
      "source_id": "ASTM_B26_B26M",
      "publisher": "ASTM International",
      "document": "B26/B26M Standard Specification for Aluminum-Alloy Sand Castings",
      "url": "https://store.astm.org/b0026_b0026m-25.html",
      "note": "Select for sand-casting product route. Verify the current purchased edition for grade-specific chemistry and all requirements before production use."
    },
    {
      "source_id": "ASTM_B108_B108M",
      "publisher": "ASTM International",
      "document": "B108/B108M Standard Specification for Aluminum-Alloy Permanent Mold Castings",
      "url": "https://store.astm.org/b0108_b0108m-25.html",
      "note": "Select for permanent-mold casting product route. Verify the current purchased edition for grade-specific chemistry and all requirements before production use."
    },
    {
      "source_id": "ASTM_B179",
      "publisher": "ASTM International",
      "document": "B179 Standard Specification for Aluminum Alloys in Ingot and Molten Forms for Castings from All Casting Processes",
      "url": "https://store.astm.org/b0179-26.html",
      "note": "Relevant to foundry ingot/molten alloy supply. Verify current edition and applicable alloy designation before production use."
    },
    {
      "source_id": "ASTM_B85_B85M",
      "publisher": "ASTM International",
      "document": "Standard Specification for Aluminum-Alloy Die Castings",
      "url": "https://store.astm.org/b0085_b0085m-25.html",
      "note": "Official ASTM catalogue page. Access the applicable edition and verify chemistry and all requirements."
    }
  ],
  "alloys": [
    {
      "designation": "A356.0",
      "family": "Al-Si-Mg",
      "product_form": "Casting",
      "registered_product_codes": [
        "S",
        "P"
      ],
      "astm_route_candidates": [
        "ASTM B26/B26M — Sand casting",
        "ASTM B108/B108M — Permanent-mold casting"
      ],
      "chemistry_source": "AA_PINK_2025",
      "chemistry_source_page": 4,
      "chemistry_status": "AA Pink Sheets (August 2025) transcription; ASTM product-standard cross-check pending",
      "elements": {
        "Si": {
          "min": 6.5,
          "max": 7.5
        },
        "Fe": {
          "min": 0,
          "max": 0.2
        },
        "Cu": {
          "min": 0,
          "max": 0.2
        },
        "Mn": {
          "min": 0,
          "max": 0.1
        },
        "Mg": {
          "min": 0.25,
          "max": 0.45
        },
        "Zn": {
          "min": 0,
          "max": 0.1
        },
        "Ti": {
          "min": 0,
          "max": 0.2
        }
      },
      "other_elements_each_max": 0.05,
      "other_elements_total_max": 0.15,
      "aluminium": "Remainder",
      "notes": "S&P indicates sand and permanent-mold casting in the source table. Minor/trace elements and footnotes must be checked against the source before release.",
      "series": "3xx.x"
    },
    {
      "designation": "356.0",
      "family": "Al-Si-Mg",
      "product_form": "Casting",
      "registered_product_codes": [
        "S",
        "P"
      ],
      "astm_route_candidates": [
        "ASTM B26/B26M — Sand casting",
        "ASTM B108/B108M — Permanent-mold casting"
      ],
      "chemistry_source": "AA_PINK_2025",
      "chemistry_source_page": 4,
      "chemistry_status": "AA Pink Sheets (August 2025) transcription; ASTM product-standard cross-check pending",
      "elements": {
        "Si": {
          "min": 6.5,
          "max": 7.5
        },
        "Fe": {
          "min": 0,
          "max": 0.6
        },
        "Cu": {
          "min": 0,
          "max": 0.25
        },
        "Mn": {
          "min": 0,
          "max": 0.35
        },
        "Mg": {
          "min": 0.2,
          "max": 0.45
        },
        "Zn": {
          "min": 0,
          "max": 0.35
        },
        "Ti": {
          "min": 0,
          "max": 0.25
        }
      },
      "other_elements_each_max": 0.05,
      "other_elements_total_max": 0.15,
      "aluminium": "Remainder",
      "notes": "The source includes a footnote relating Mn to Fe when Fe exceeds 0.45%; check that condition before use.",
      "series": "3xx.x"
    },
    {
      "designation": "319.0",
      "family": "Al-Si-Cu",
      "product_form": "Casting",
      "registered_product_codes": [
        "S",
        "P"
      ],
      "astm_route_candidates": [
        "ASTM B26/B26M — Sand casting",
        "ASTM B108/B108M — Permanent-mold casting"
      ],
      "chemistry_source": "AA_PINK_2025",
      "chemistry_source_page": 2,
      "chemistry_status": "AA Pink Sheets (August 2025) transcription; ASTM product-standard cross-check pending",
      "elements": {
        "Si": {
          "min": 5.5,
          "max": 6.5
        },
        "Fe": {
          "min": 0,
          "max": 1
        },
        "Cu": {
          "min": 3,
          "max": 4
        },
        "Mn": {
          "min": 0,
          "max": 0.5
        },
        "Mg": {
          "min": 0,
          "max": 0.1
        },
        "Ni": {
          "min": 0,
          "max": 0.35
        },
        "Zn": {
          "min": 0,
          "max": 1
        },
        "Ti": {
          "min": 0,
          "max": 0.25
        }
      },
      "other_elements_each_max": 0.05,
      "other_elements_total_max": 0.5,
      "aluminium": "Remainder",
      "notes": "The source table lists S&P. Confirm all footnotes and current product specification requirements.",
      "series": "3xx.x"
    },
    {
      "designation": "B413.0",
      "series": "4xx.x",
      "family": "Al-Si",
      "product_form": "Casting",
      "registered_product_codes": [
        "S",
        "P"
      ],
      "astm_route_candidates": [
        "ASTM B26/B26M — Sand casting",
        "ASTM B108/B108M — Permanent-mold casting"
      ],
      "chemistry_source": "AA_PINK_2025",
      "chemistry_source_page": 7,
      "chemistry_status": "AA registered limits transcribed; ASTM edition cross-check pending",
      "elements": {
        "Si": {
          "min": 11,
          "max": 13
        },
        "Fe": {
          "min": 0,
          "max": 0.5
        },
        "Cu": {
          "min": 0,
          "max": 0.1
        },
        "Mn": {
          "min": 0,
          "max": 0.35
        },
        "Mg": {
          "min": 0,
          "max": 0.05
        },
        "Ni": {
          "min": 0,
          "max": 0.05
        },
        "Zn": {
          "min": 0,
          "max": 0.1
        },
        "Ti": {
          "min": 0,
          "max": 0.25
        }
      },
      "other_elements_each_max": 0.05,
      "other_elements_total_max": 0.2,
      "aluminium": "Remainder",
      "notes": "AA Pink Sheets table lists S&P. Confirm full trace-element notes and the applicable ASTM edition before use."
    },
    {
      "designation": "443.0",
      "series": "4xx.x",
      "family": "Al-Si",
      "product_form": "Casting",
      "registered_product_codes": [
        "S",
        "P"
      ],
      "astm_route_candidates": [
        "ASTM B26/B26M — Sand casting",
        "ASTM B108/B108M — Permanent-mold casting"
      ],
      "chemistry_source": "AA_PINK_2025",
      "chemistry_source_page": 7,
      "chemistry_status": "AA registered limits transcribed; ASTM edition cross-check pending",
      "elements": {
        "Si": {
          "min": 4.5,
          "max": 6
        },
        "Fe": {
          "min": 0,
          "max": 0.8
        },
        "Cu": {
          "min": 0,
          "max": 0.6
        },
        "Mn": {
          "min": 0,
          "max": 0.5
        },
        "Mg": {
          "min": 0,
          "max": 0.05
        },
        "Cr": {
          "min": 0,
          "max": 0.25
        },
        "Zn": {
          "min": 0,
          "max": 0.5
        },
        "Ti": {
          "min": 0,
          "max": 0.25
        }
      },
      "other_elements_each_max": null,
      "other_elements_total_max": 0.35,
      "aluminium": "Remainder",
      "notes": "The AA row uses maximum limits for the listed alloying/impurity elements. Check the complete table and footnotes for all unlisted elements."
    },
    {
      "designation": "535.0",
      "series": "5xx.x",
      "family": "Al-Mg",
      "product_form": "Casting",
      "registered_product_codes": [
        "S"
      ],
      "astm_route_candidates": [
        "ASTM B26/B26M — Sand casting"
      ],
      "chemistry_source": "AA_PINK_2025",
      "chemistry_source_page": 8,
      "chemistry_status": "AA registered limits transcribed; ASTM edition cross-check pending",
      "elements": {
        "Si": {
          "min": 0,
          "max": 0.15
        },
        "Fe": {
          "min": 0,
          "max": 0.15
        },
        "Cu": {
          "min": 0,
          "max": 0.05
        },
        "Mn": {
          "min": 0.1,
          "max": 0.25
        },
        "Mg": {
          "min": 6.2,
          "max": 7.5
        },
        "Ti": {
          "min": 0.1,
          "max": 0.25
        },
        "Be": {
          "min": 0.003,
          "max": 0.007
        },
        "B": {
          "min": 0,
          "max": 0.005
        }
      },
      "other_elements_each_max": 0.05,
      "other_elements_total_max": 0.15,
      "aluminium": "Remainder",
      "notes": "Boron is shown with a 0.005 wt.% maximum. The source row includes Be and a boron note; verify all trace-element and footnote conditions before use."
    }
  ],
  "series_reference": {
    "1xx.x": "Unalloyed aluminium (minimum Al 99.00%)",
    "2xx.x": "Copper",
    "3xx.x": "Silicon with added copper and/or magnesium",
    "4xx.x": "Silicon",
    "5xx.x": "Magnesium",
    "6xx.x": "Unused cast-alloy series",
    "7xx.x": "Zinc",
    "8xx.x": "Tin",
    "9xx.x": "Other elements"
  }
}
